Repository: tkphd/KKS-binary-solidification

# KKS Binary Solidification with FiPy
This notebook contains code for binary solidification using the
Kim-Kim-Suzuki model [1] for interfacial energy. This allows easy specification
of gamma, but requires constant chemical potential through the interface.
The implementation involves iteratively solving for chemical composition in
pure phases such that the chemical potential constraint is satisfied [2].

Questions/comments to trevor.keller@nist.gov (Trevor Keller). Cite with the
following DOI:
References:
1. Kim, Kim, and Suzuki. "Phase-field model for binary alloys."
    _Physical Review E_ 60:6;7186-7197 (1999). 
2. Provatas and Elder. _Phase-Field Methods in Materials Science and Engineering_,
    Chapter 6, Section 9. Wiley VCH: Weinheim, Germany. 2010.

## Model Description (paraphrased after Provatas & Elder)
We are setting out to simulate solidification of two-component alloy with a lenticular phase diagram, or "binary isomorphous" system, such as Cu-Ni. The free energy curves for pure phases, $f_S$ and $f_L$, are generated from a CALPHAD database, rather than a regular solution model.

In addition to this thermodynamic description, we are adopting the KKS treatment of diffuse interfaces. This simply means that at equilibrium, chemical potential is constant through the interface, and composition varies to make it so. More concretely, composition is defined by the phase fraction $\phi$ and two fictitious concentration fields, $C_S$ and $C_L$, representing composition of the pure phase, as

$$c = h(\phi)C_S + (1-h(\phi))C_L,$$

where the interpolation function $h(\phi)=\phi^3(6\phi^2-15\phi+10)$ takes the values in solid $h(\phi=1)=1$ and liquid $h(\phi=0)=0$. At equilibrium,

$$\mu = \left.\frac{\partial f_S}{\partial c}\right|_{c=C_S} = \left.\frac{\partial f_L}{\partial c}\right|_{c=C_L}.$$

Taken together, and introducing a double-well function $g(\phi)=\phi^2(1-\phi)^2$, the thermodynamic and interfacial treatments provide the bulk free energy,

$$f(\phi,c,T) = \omega g(\phi) + h(\phi)f_S(C_S,T) + (1-h(\phi))f_L(C_L,T).$$

Now, assuming nonconserved (Allen-Cahn) dynamics for $\phi$ and conserved (Cahn-Hilliard) dynamics for $c$, we can write the equations of motion

$$\frac{\partial\phi}{\partial t} = -M_\phi\frac{\delta\mathcal{F}}{\delta\phi} \rightarrow \tau\frac{\partial\phi}{\partial t} = \epsilon_\phi^2\nabla^2\phi -\omega g'(\phi) + h'(\phi)\left[f_L(C_L) - f_S(C_S) - \frac{\partial f_L(C_L)}{\partial c}(C_L - C_S)\right]$$

$$\frac{\partial c}{\partial t} = \nabla\cdot M_c\nabla\frac{\delta\mathcal{F}}{\delta c} = M_c\nabla\cdot Q(\phi)\left[h(\phi)\nabla C_S + (1-h(\phi))\nabla C_L\right]$$

with phase-dependent mobility $Q(\phi)=\frac{1-\phi}{(1+k) - (1-k)\phi}$, partition coefficient $k=\frac{C_S^e}{C_L^e}$, and time constant $\tau = M_\phi^{-1}$.

### The Wrinkle
$C_S$ and $C_L$ are not constants, they are field variables whose values depend on $\phi$ and $c$. Determining their values requires solving for the common tangent, or the coupled roots

$$f_1(C_S,C_L) = h(\phi)C_S + (1-h(\phi))C_L -c = 0$$

$$f_2(C_S,C_L) = \frac{\partial f_S(C_S)}{\partial c} - \frac{\partial f_L(C_L)}{\partial c} = 0.$$

While these equations can be solved using Newton's Method (cf. Provatas & Elder Appendix C.3), it's better to invoke a library, which we'll do a little later on. Even with a highly optimized root solver, determining $(C_S,C_L)$ at every grid point gets prohibitively expensive. The standard approach is to construct a lookup table for $C_S$ and $C_L$ covering $\phi=[-\delta,1+\delta]$ and $c=[-\delta,1+\delta]$ with a reasonably high number of points, then interpolating from the LUT at runtime. For best results, use the interpolated values as initial guesses for a touch-up iteration or two.

File: CuNi_RWTH.tdb
$ CUNI
$
$ TDB-file for the thermodynamic assessment of the CU-NI system
$
$-----------------------------------------------------------------------------
$ COST - 507, January 1999
$ 
$ TDB file created by S. an Mey, RWTH. DOI: 10.1016/0364-5916(92)90022-P
$-----------------------------------------------------------------------------
$ Elements
$-----------------------------------------------------------------------------
ELEMENT  /-   ELECTRON_GAS        0.0         0.0         0.0 !
ELEMENT  VA   VACUUM              0.0000E+00  0.0000E+00  0.0000E+00 !
ELEMENT  CU   FCC_A1              6.3546E+01  5.0041E+03  3.3150E+01 !
ELEMENT  NI   FCC_A1              5.8690E+01  4.7870E+03  2.9797E+01 !
$-----------------------------------------------------------------------------
$ Lattice stability 
$-----------------------------------------------------------------------------
FUNCTION GHSERCU   298.15   -7770.458+130.485235*T-24.112392*T*log(T)
                            -2.65684E-3*T**2+0.129223E-6*T**3
                            +52478*T**(-1);  1357.77 Y
                            -13542.026+183.803828*T-31.38*T*log(T)
                            +364.167E27*T**(-9);  3200.00 N !
$
FUNCTION GHSERNI  298.15
   -5179.159+117.854*T-22.096*T*log(T)-4.8407E-03*T**2;
            1728.00 Y -27840.655+279.135*T-43.10*T*log(T)
                    +1.12754E+31*T**(-9); 6000.00 N !
$
FUNCTION  GBCCCU 298.15 4017.00-1.255*T+GHSERCU; 6000.00 N !
PARAMETER G(BCC_A2,CU:VA;0) 298.15 4017.00-1.255*T+GHSERCU; 6000.00 N !
$
$
FUNCTION GBCCNI   298.15 +8715.084-3.556*T+GHSERNI; 6000.00 N !
PARAMETER G(BCC_A2,NI:VA;0)   298.15 +8715.084-3.556*T+GHSERNI; 6000.00 N !
PARAMETER TC(BCC_A2,NI:VA;0)    298.15  575; 6000.00 N !
PARAMETER BMAGN(BCC_A2,NI:VA;0) 298.15  0.85; 6000.00 N !
$
$------------------------------------------------------------------------------
 TYPE_DEFINITION % SEQ *!
 DEFINE_SYSTEM_DEFAULT ELEMENT 2 !
 DEFAULT_COMMAND DEF_SYS_ELEMENT VA /- !
$
$------------------------------------------------------------------------------- 
$ PARAMETERS FOR LIQUID
$-------------------------------------------------------------------------------
PHASE LIQUID XR 1 1 !
CONSTITUENT LIQUID : CU,NI : !
PARAMETER G(LIQUID,CU,NI;0)  298.15 +12048.61+1.29893*T; 6000.00 N !
PARAMETER G(LIQUID,CU,NI;1)  298.15 -1861.61+.94201*T; 6000.00 N !
PARAMETER G(LIQUID,CU;0)   298.15
       5194.277+120.973331*T-24.112392*T*log(T)
                                   -2.65684E-3*T**2+0.129223E-6*T**3
                                   +52478*T**(-1)-584.89E-23*T**7;
                            1357.77 Y
                            -46.545+173.881484*T-31.38*T*log(T);
                            3200.00 N !
PARAMETER G(LIQUID,NI;0) 298.15
             +16414.686-9.397*T-3.82318E-21*T**7+GHSERNI;
           1728.00 Y 18290.88-10.537*T-1.12754E+31*T**(-9)+GHSERNI;
                                 6000.00 N !
$------------------------------------------------------------------------------- 
$ PARAMETERS FOR FCC_A1
$-------------------------------------------------------------------------------
PHASE FCC_A1 XF 2 1 1 !
CONSTITUENT FCC_A1 : CU%,NI : VA% : !
PARAMETER G(FCC_A1,CU:VA;0) 298.15 GHSERCU; 6000.00 N !
PARAMETER G(FCC_A1,NI:VA;0) 298.15 GHSERNI; 6000.00 N !
PARAMETER L(FCC_A1,CU,NI:VA;0)  298.15 +8047.72+3.42217*T; 6000.00 N !
PARAMETER L(FCC_A1,CU,NI:VA;1)  298.15 -2041.3+.99714*T; 6000.00 N !
PARAMETER TC(FCC_A1,CU,NI:VA;0)  298.15 -935.5; 6000.00 N !
PARAMETER TC(FCC_A1,CU,NI:VA;1)  298.15 -594.9; 6000.00 N !
PARAMETER TC(FCC_A1,NI:VA;0)  298.15 633; 6000.00 N !

$------------------------------------------------------------------------------- 
$ PARAMETERS FOR BCC_A2
$-------------------------------------------------------------------------------
PHASE BCC_A2 XB 2 1 3 !
CONST BCC_A2 : CU,NI : VA% : !
PARAMETER L(BCC_A2,CU,NI:VA;0)  298.15 +8047.72+3.42217*T; 6000.00 N !
PARAMETER L(BCC_A2,CU,NI:VA;1)  298.15 -2041.3+.99714*T; 6000.00 N !
$------------------------------------------------------------------------------- 
$ PARAMETERS FOR HCP_A3
$-------------------------------------------------------------------------------
$
$PHASE HCP_A3
$
PHASE HCP_A3 XH 2 1 .5 !
CONST HCP_A3 : CU,NI : VA% : !
PARAMETER G(HCP_A3,NI:VA;0)  298.15  +1046+1.2552*T+GHSERNI; 6000.00 N !
PARAMETER G(HCP_A3,CU:VA;0) 298.15 600.0+0.2*T+GHSERCU; 6000.00 N !
PARAMETER L(HCP_A3,CU,NI:VA;0)  298.15 +8047.72+3.42217*T; 6000.00 N !
PARAMETER L(HCP_A3,CU,NI:VA;1)  298.15 -2041.3+.99714*T; 6000.00 N !
PARAMETER TC(HCP_A3,NI:VA;0)    298.15  633.00; 6000.00 N !
$-------------------------------------------------------------------------------
$CU-NI End
